Repository: mertiris-m/thesis

File: data/ThermoML/10.1016/j.fluid.2014.10.015.xml (part 1 of 4)
<?xml version="1.0" encoding="UTF-8"?>
<!-- Generated by the NIST, Thermodynamics Research Center (http://www.trc.nist.gov) -->
<DataReport xmlns="http://www.iupac.org/namespaces/ThermoML"
            xmlns:xsi="http://www.w3.org/2001/XMLSchema-instance"
            xsi:schemaLocation="http://www.iupac.org/namespaces/ThermoML http://trc.nist.gov/ThermoML.xsd">
  <Version>
    <nVersionMajor>2</nVersionMajor>
    <nVersionMinor>0</nVersionMinor>
  </Version>
  <Citation>
    <TRCRefID>
      <yrYrPub>2014</yrYrPub>
      <sAuthor1>saf</sAuthor1>
      <sAuthor2>gep</sAuthor2>
      <nAuthorn>0</nAuthorn>
    </TRCRefID>
    <eType>journal</eType>
    <eSourceType>Original</eSourceType>
    <sAuthor>Safarov, J.[Javid]</sAuthor>
    <sAuthor>Geppert-Rybczynska, M.[Monika]</sAuthor>
    <sAuthor>Kul, I.[Ismail]</sAuthor>
    <sAuthor>Hassel, E.[Egon]</sAuthor>
    <sPubName>Fluid Phase Equilib.</sPubName>
    <yrPubYr>2014</yrPubYr>
    <dateCit>2020-09-29</dateCit>
    <sTitle>Thermophysical properties of 1-butyl-3-methylimidazolium acetate over a wide range of temperatures and pressures</sTitle>
    <sAbstract>(p, rho, T) data of ionic liquid 1-butyl-3-methylimidazolium acetate [BMIM][AC] at T = (273.15 to 413.15) K and pressures up to p=140 MPa are reported with an estimated experimental relative combined standard uncertainty of (0.01 to 0.08) % in density. The density at different temperatures and under high pressures, a(p,T), was determined by means of high pressure - high temperature Anton Paar DMA HMP vibrating tube densimeter. The viscosity correction is included in the density measurements according to literature suggestion. Density  at ambient pressure was additionally measured using Anton Paar Densimeter DMA 5000. Dynamic viscosity was measured using Anton Paar SVM 3000 Stabinger Viscometer with the reproducibility in 0.35%. The isobaric heat capacity c_p, was measured using Pyris 1 Diamond Differential Scanning Calorimeter. The standard uncertainty is around 1% for temperatures excluding lower values (around T=273.15K), where delta-cp/cp reaches 3%. Surface tension was measured using Pendant Drop method with Drop Shape Analysis System DSA 100 (Kruss GmbH). The uncertainty of the surface tension measurements was 0.1 mN m-1. An empiric equation of state for fitting of the (p, rho, T) data of [BMIM][AC] has been developed as a function of pressure and temperature. This equation is used for the fitting of experimental results, also calculation of the thermophysical properties of IL, such as isothermal compressibility, isobaric thermal expansibility, thermal pressure coefficient, internal pressure, isobaric and isochoric heat capacities, speed of sound and isentropic exponent.</sAbstract>
    <sKeyword>IDensity</sKeyword>
    <sKeyword>Vibration tube densimeter</sKeyword>
    <sKeyword>Equation of state</sKeyword>
    <sKeyword>Isothermal compressibility</sKeyword>
    <sKeyword>Isobaric thermal expansibility.</sKeyword>
    <sDOI>10.1016/j.fluid.2014.10.015</sDOI>
    <sVol>383</sVol>
    <sPage>144-155</sPage>
  </Citation>
  <Compound>
    <RegNum>
      <nOrgNum>1</nOrgNum>
    </RegNum>
    <sStandardInChI>InChI=1S/C8H15N2.C2H4O2/c1-3-4-5-10-7-6-9(2)8-10;1-2(3)4/h6-8H,3-5H2,1-2H3;1H3,(H,3,4)/q+1;/p-1</sStandardInChI>
    <sStandardInChIKey>BSKSXTBYXTZWFI-UHFFFAOYSA-M</sStandardInChIKey>
    <sCommonName>1-butyl-3-methylimidazolium acetate</sCommonName>
    <sFormulaMolec>C10H18N2O2</sFormulaMolec>
    <Sample>
      <nSampleNm>1</nSampleNm>
      <eSource>Commercial source</eSource>
      <purity>
        <nStep>1</nStep>
        <nPurityMass>95</nPurityMass>
        <nPurityMassDigits>2</nPurityMassDigits>
        <eAnalMeth>Stated by supplier</eAnalMeth>
      </purity>
      <purity>
        <nStep>2</nStep>
        <ePurifMethod>Dried by vacuum heating</ePurifMethod>
      </purity>
      <purity>
        <nStep>3</nStep>
        <nWaterMassPerCent>0.03</nWaterMassPerCent>
        <nWaterMassPerCentDigits>1</nWaterMassPerCentDigits>
        <eAnalMeth>Karl Fischer titration</eAnalMeth>
      </purity>
    </Sample>
  </Compound>
  <PureOrMixtureData>
    <nPureOrMixtureDataNumber>1</nPureOrMixtureDataNumber>
    <Component>
      <RegNum>
        <nOrgNum>1</nOrgNum>
      </RegNum>
      <nSampleNm>1</nSampleNm>
    </Component>
    <eExpPurpose>Principal objective of the work</eExpPurpose>
    <sCompiler>JWM</sCompiler>
    <sContributor>JWM</sContributor>
    <dateDateAdded>9/30/2014</dateDateAdded>
    <Property>
      <nPropNumber>1</nPropNumber>
      <Property-MethodID>
        <PropertyGroup>
          <VolumetricProp>
            <ePropName>Mass density, kg/m3</ePropName>
            <eMethodName>Vibrating tube method</eMethodName>
          </VolumetricProp>
        </PropertyGroup>
      </Property-MethodID>
      <PropPhaseID>
        <ePropPhase>Liquid</ePropPhase>
      </PropPhaseID>
      <ePresentation>Direct value, X</ePresentation>
      <CombinedUncertainty>
        <nCombUncertAssessNum>1</nCombUncertAssessNum>
        <sCombUncertEvaluator>Data file compiler</sCombUncertEvaluator>
        <eCombUncertEvalMethod>Propagation of evaluated standard uncertainties</eCombUncertEvalMethod>
        <nCombUncertLevOfConfid>95</nCombUncertLevOfConfid>
      </CombinedUncertainty>
    </Property>
    <PhaseID>
      <ePhase>Liquid</ePhase>
    </PhaseID>
    <Variable>
      <nVarNumber>1</nVarNumber>
      <VariableID>
        <VariableType>
          <ePressure>Pressure, kPa</ePressure>
        </VariableType>
      </VariableID>
      <VarPhaseID>
        <eVarPhase>Liquid</eVarPhase>
      </VarPhaseID>
    </Variable>
    <Variable>
      <nVarNumber>2</nVarNumber>
      <VariableID>
        <VariableType>
          <eTemperature>Temperature, K</eTemperature>
        </VariableType>
      </VariableID>
      <VarPhaseID>
        <eVarPhase>Liquid</eVarPhase>
      </VarPhaseID>
    </Variable>
    <NumValues>
      <VariableValue>
        <nVarNumber>1</nVarNumber>
        <nVarValue>101</nVarValue>
        <nVarDigits>3</nVarDigits>
      </VariableValue>
      <VariableValue>
        <nVarNumber>2</nVarNumber>
        <nVarValue>273.15</nVarValue>
        <nVarDigits>5</nVarDigits>
      </VariableValue>
      <PropertyValue>
        <nPropNumber>1</nPropNumber>
        <nPropValue>1068.3</nPropValue>
        <nPropDigits>6</nPropDigits>
        <CombinedUncertainty>
          <nCombUncertAssessNum>1</nCombUncertAssessNum>
          <nCombExpandUncertValue>6.18</nCombExpandUncertValue>
        </CombinedUncertainty>
      </PropertyValue>
    </NumValues>
    <NumValues>
      <VariableValue>
        <nVarNumber>1</nVarNumber>
        <nVarValue>238</nVarValue>
        <nVarDigits>3</nVarDigits>
      </VariableValue>
      <VariableValue>
        <nVarNumber>2</nVarNumber>
        <nVarValue>273.15</nVarValue>
        <nVarDigits>5</nVarDigits>
      </VariableValue>
      <PropertyValue>
        <nPropNumber>1</nPropNumber>
        <nPropValue>1068.35</nPropValue>
        <nPropDigits>6</nPropDigits>
        <CombinedUncertainty>
          <nCombUncertAssessNum>1</nCombUncertAssessNum>
          <nCombExpandUncertValue>6.18</nCombExpandUncertValue>
        </CombinedUncertainty>
      </PropertyValue>
    </NumValues>
    <NumValues>
      <VariableValue>
        <nVarNumber>1</nVarNumber>
        <nVarValue>5002</nVarValue>
        <nVarDigits>4</nVarDigits>
      </VariableValue>
      <VariableValue>
        <nVarNumber>2</nVarNumber>
        <nVarValue>273.15</nVarValue>
        <nVarDigits>5</nVarDigits>
      </VariableValue>
      <PropertyValue>
        <nPropNumber>1</nPropNumber>
        <nPropValue>1070.1</nPropValue>
        <nPropDigits>6</nPropDigits>
        <CombinedUncertainty>
          <nCombUncertAssessNum>1</nCombUncertAssessNum>
          <nCombExpandUncertValue>6.21</nCombExpandUncertValue>
        </CombinedUncertainty>
      </PropertyValue>
    </NumValues>
    <NumValues>
      <VariableValue>
        <nVarNumber>1</nVarNumber>
        <nVarValue>10020</nVarValue>
        <nVarDigits>4</nVarDigits>
      </VariableValue>
      <VariableValue>
        <nVarNumber>2</nVarNumber>
        <nVarValue>273.15</nVarValue>
        <nVarDigits>5</nVarDigits>
      </VariableValue>
      <PropertyValue>
        <nPropNumber>1</nPropNumber>
        <nPropValue>1071.93</nPropValue>
        <nPropDigits>6</nPropDigits>
        <CombinedUncertainty>
          <nCombUncertAssessNum>1</nCombUncertAssessNum>
          <nCombExpandUncertValue>6.25</nCombExpandUncertValue>
        </CombinedUncertainty>
      </PropertyValue>
    </NumValues>
    <NumValues>
      <VariableValue>
        <nVarNumber>1</nVarNumber>
        <nVarValue>19968</nVarValue>
        <nVarDigits>5</nVarDigits>
      </VariableValue>
      <VariableValue>
        <nVarNumber>2</nVarNumber>
        <nVarValue>273.15</nVarValue>
        <nVarDigits>5</nVarDigits>
      </VariableValue>
      <PropertyValue>
        <nPropNumber>1</nPropNumber>
        <nPropValue>1075.5</nPropValue>
        <nPropDigits>6</nPropDigits>
        <CombinedUncertainty>
          <nCombUncertAssessNum>1</nCombUncertAssessNum>
          <nCombExpandUncertValue>6.32</nCombExpandUncertValue>
        </CombinedUncertainty>
      </PropertyValue>
    </NumValues>
    <NumValues>
      <VariableValue>
        <nVarNumber>1</nVarNumber>
        <nVarValue>29945</nVarValue>
        <nVarDigits>5</nVarDigits>
      </VariableValue>
      <VariableValue>
        <nVarNumber>2</nVarNumber>
        <nVarValue>273.15</nVarValue>
        <nVarDigits>5</nVarDigits>
      </VariableValue>
      <PropertyValue>
        <nPropNumber>1</nPropNumber>
        <nPropValue>1079.01</nPropValue>
        <nPropDigits>6</nPropDigits>
        <CombinedUncertainty>
          <nCombUncertAssessNum>1</nCombUncertAssessNum>
          <nCombExpandUncertValue>6.4</nCombExpandUncertValue>
        </CombinedUncertainty>
      </PropertyValue>
    </NumValues>
    <NumValues>
      <VariableValue>
        <nVarNumber>1</nVarNumber>
        <nVarValue>40001</nVarValue>
        <nVarDigits>5</nVarDigits>
      </VariableValue>
      <VariableValue>
        <nVarNumber>2</nVarNumber>
        <nVarValue>273.15</nVarValue>
        <nVarDigits>5</nVarDigits>
      </VariableValue>
      <PropertyValue>
        <nPropNumber>1</nPropNumber>
        <nPropValue>1082.46</nPropValue>
        <nPropDigits>6</nPropDigits>
        <CombinedUncertainty>
          <nCombUncertAssessNum>1</nCombUncertAssessNum>
          <nCombExpandUncertValue>6.48</nCombExpandUncertValue>
        </CombinedUncertainty>
      </PropertyValue>
    </NumValues>
    <NumValues>
      <VariableValue>
        <nVarNumber>1</nVarNumber>
        <nVarValue>49987</nVarValue>
        <nVarDigits>5</nVarDigits>
      </VariableValue>
      <VariableValue>
        <nVarNumber>2</nVarNumber>
        <nVarValue>273.15</nVarValue>
        <nVarDigits>5</nVarDigits>
      </VariableValue>
      <PropertyValue>
        <nPropNumber>1</nPropNumber>
        <nPropValue>1085.81</nPropValue>
        <nPropDigits>6</nPropDigits>
        <CombinedUncertainty>
          <nCombUncertAssessNum>1</nCombUncertAssessNum>
          <nCombExpandUncertValue>6.55</nCombExpandUncertValue>
        </CombinedUncertainty>
      </PropertyValue>
    </NumValues>
    <NumValues>
      <VariableValue>
        <nVarNumber>1</nVarNumber>
        <nVarValue>59935</nVarValue>
        <nVarDigits>5</nVarDigits>
      </VariableValue>
      <VariableValue>
        <nVarNumber>2</nVarNumber>
        <nVarValue>273.15</nVarValue>
        <nVarDigits>5</nVarDigits>
      </VariableValue>
      <PropertyValue>
        <nPropNumber>1</nPropNumber>
        <nPropValue>1089.07</nPropValue>
        <nPropDigits>6</nPropDigits>
        <CombinedUncertainty>
          <nCombUncertAssessNum>1</nCombUncertAssessNum>
          <nCombExpandUncertValue>6.63</nCombExpandUncertValue>
        </CombinedUncertainty>
      </PropertyValue>
    </NumValues>
    <NumValues>
      <VariableValue>
        <nVarNumber>1</nVarNumber>
        <nVarValue>69985</nVarValue>
        <nVarDigits>5</nVarDigits>
      </VariableValue>
      <VariableValue>
        <nVarNumber>2</nVarNumber>
        <nVarValue>273.15</nVarValue>
        <nVarDigits>5</nVarDigits>
      </VariableValue>
      <PropertyValue>
        <nPropNumber>1</nPropNumber>
        <nPropValue>1092.29</nPropValue>
        <nPropDigits>6</nPropDigits>
        <CombinedUncertainty>
          <nCombUncertAssessNum>1</nCombUncertAssessNum>
          <nCombExpandUncertValue>6.72</nCombExpandUncertValue>
        </CombinedUncertainty>
      </PropertyValue>
    </NumValues>
    <NumValues>
      <VariableValue>
        <nVarNumber>1</nVarNumber>
        <nVarValue>79928</nVarValue>
        <nVarDigits>5</nVarDigits>
      </VariableValue>
      <VariableValue>
        <nVarNumber>2</nVarNumber>
        <nVarValue>273.15</nVarValue>
        <nVarDigits>5</nVarDigits>
      </VariableValue>
      <PropertyValue>
        <nPropNumber>1</nPropNumber>
        <nPropValue>1095.39</nPropValue>
        <nPropDigits>6</nPropDigits>
        <CombinedUncertainty>
          <nCombUncertAssessNum>1</nCombUncertAssessNum>
          <nCombExpandUncertValue>6.8</nCombExpandUncertValue>
        </CombinedUncertainty>
      </PropertyValue>
    </NumValues>
    <NumValues>
      <VariableValue>
        <nVarNumber>1</nVarNumber>
        <nVarValue>90040</nVarValue>
        <nVarDigits>4</nVarDigits>
      </VariableValue>
      <VariableValue>
        <nVarNumber>2</nVarNumber>
        <nVarValue>273.15</nVarValue>
        <nVarDigits>5</nVarDigits>
      </VariableValue>
      <PropertyValue>
        <nPropNumber>1</nPropNumber>
        <nPropValue>1098.47</nPropValue>
        <nPropDigits>6</nPropDigits>
        <CombinedUncertainty>
          <nCombUncertAssessNum>1</nCombUncertAssessNum>
          <nCombExpandUncertValue>6.89</nCombExpandUncertValue>
        </CombinedUncertainty>
      </PropertyValue>
    </NumValues>
    <NumValues>
      <VariableValue>
        <nVarNumber>1</nVarNumber>
        <nVarValue>99956</nVarValue>
        <nVarDigits>5</nVarDigits>
      </VariableValue>
      <VariableValue>
        <nVarNumber>2</nVarNumber>
        <nVarValue>273.15</nVarValue>
        <nVarDigits>5</nVarDigits>
      </VariableValue>
      <PropertyValue>
        <nPropNumber>1</nPropNumber>
        <nPropValue>1101.42</nPropValue>
        <nPropDigits>6</nPropDigits>
        <CombinedUncertainty>
          <nCombUncertAssessNum>1</nCombUncertAssessNum>
          <nCombExpandUncertValue>6.97</nCombExpandUncertValue>
        </CombinedUncertainty>
      </PropertyValue>
    </NumValues>
    <NumValues>
      <VariableValue>
        <nVarNumber>1</nVarNumber>
        <nVarValue>109260</nVarValue>
        <nVarDigits>5</nVarDigits>
      </VariableValue>
      <VariableValue>
        <nVarNumber>2</nVarNumber>
        <nVarValue>273.15</nVarValue>
        <nVarDigits>5</nVarDigits>
      </VariableValue>
      <PropertyValue>
        <nPropNumber>1</nPropNumber>
        <nPropValue>1104.11</nPropValue>
        <nPropDigits>6</nPropDigits>
        <CombinedUncertainty>
          <nCombUncertAssessNum>1</nCombUncertAssessNum>
          <nCombExpandUncertValue>7.05</nCombExpandUncertValue>
        </CombinedUncertainty>
      </PropertyValue>
    </NumValues>
    <NumValues>
      <VariableValue>
        <nVarNumber>1</nVarNumber>
        <nVarValue>119925</nVarValue>
        <nVarDigits>6</nVarDigits>
      </VariableValue>
      <VariableValue>
        <nVarNumber>2</nVarNumber>
        <nVarValue>273.15</nVarValue>
        <nVarDigits>5</nVarDigits>
      </VariableValue>
      <PropertyValue>
        <nPropNumber>1</nPropNumber>
        <nPropValue>1107.11</nPropValue>
        <nPropDigits>6</nPropDigits>
        <CombinedUncertainty>
          <nCombUncertAssessNum>1</nCombUncertAssessNum>
          <nCombExpandUncertValue>7.14</nCombExpandUncertValue>
        </CombinedUncertainty>
      </PropertyValue>
    </NumValues>
    <NumValues>
      <VariableValue>
        <nVarNumber>1</nVarNumber>
        <nVarValue>129945</nVarValue>
        <nVarDigits>6</nVarDigits>
      </VariableValue>
      <VariableValue>
        <nVarNumber>2</nVarNumber>
        <nVarValue>273.15</nVarValue>
        <nVarDigits>5</nVarDigits>
      </VariableValue>
      <PropertyValue>
        <nPropNumber>1</nPropNumber>
        <nPropValue>1109.85</nPropValue>
        <nPropDigits>6</nPropDigits>
        <CombinedUncertainty>
          <nCombUncertAssessNum>1</nCombUncertAssessNum>
          <nCombExpandUncertValue>7.23</nCombExpandUncertValue>
        </CombinedUncertainty>
      </PropertyValue>
    </NumValues>
    <NumValues>
      <VariableValue>
        <nVarNumber>1</nVarNumber>
        <nVarValue>139956</nVarValue>
        <nVarDigits>6</nVarDigits>
      </VariableValue>
      <VariableValue>
        <nVarNumber>2</nVarNumber>
        <nVarValue>273.15</nVarValue>
        <nVarDigits>5</nVarDigits>
      </VariableValue>
      <PropertyValue>
        <nPropNumber>1</nPropNumber>
        <nPropValue>1112.52</nPropValue>
        <nPropDigits>6</nPropDigits>
        <CombinedUncertainty>
          <nCombUncertAssessNum>1</nCombUncertAssessNum>
          <nCombExpandUncertValue>7.32</nCombExpandUncertValue>
        </CombinedUncertainty>
      </PropertyValue>
    </NumValues>
    <NumValues>
      <VariableValue>
        <nVarNumber>1</nVarNumber>
        <nVarValue>101</nVarValue>
        <nVarDigits>3</nVarDigits>
      </VariableValue>
      <VariableValue>
        <nVarNumber>2</nVarNumber>
        <nVarValue>283.15</nVarValue>
        <nVarDigits>5</nVarDigits>
      </VariableValue>
      <PropertyValue>
        <nPropNumber>1</nPropNumber>
        <nPropValue>1061.93</nPropValue>
        <nPropDigits>6</nPropDigits>
        <CombinedUncertainty>
          <nCombUncertAssessNum>1</nCombUncertAssessNum>
          <nCombExpandUncertValue>6.1</nCombExpandUncertValue>
        </CombinedUncertainty>
      </PropertyValue>
    </NumValues>
    <NumValues>
      <VariableValue>
        <nVarNumber>1</nVarNumber>
        <nVarValue>747</nVarValue>
        <nVarDigits>3</nVarDigits>
      </VariableValue>
      <VariableValue>
        <nVarNumber>2</nVarNumber>
        <nVarValue>283.12</nVarValue>
        <nVarDigits>5</nVarDigits>
      </VariableValue>
      <PropertyValue>
        <nPropNumber>1</nPropNumber>
        <nPropValue>1062.18</nPropValue>
        <nPropDigits>6</nPropDigits>
        <CombinedUncertainty>
          <nCombUncertAssessNum>1</nCombUncertAssessNum>
          <nCombExpandUncertValue>6.11</nCombExpandUncertValue>
        </CombinedUncertainty>
      </PropertyValue>
    </NumValues>
    <NumValues>
      <VariableValue>
        <nVarNumber>1</nVarNumber>
        <nVarValue>5103</nVarValue>
        <nVarDigits>4</nVarDigits>
      </VariableValue>
      <VariableValue>
        <nVarNumber>2</nVarNumber>
        <nVarValue>283.13</nVarValue>
        <nVarDigits>5</nVarDigits>
      </VariableValue>
      <PropertyValue>
        <nPropNumber>1</nPropNumber>
        <nPropValue>1063.85</nPropValue>
        <nPropDigits>6</nPropDigits>
        <CombinedUncertainty>
          <nCombUncertAssessNum>1</nCombUncertAssessNum>
          <nCombExpandUncertValue>6.14</nCombExpandUncertValue>
        </CombinedUncertainty>
      </PropertyValue>
    </NumValues>
    <NumValues>
      <VariableValue>
        <nVarNumber>1</nVarNumber>
        <nVarValue>9902</nVarValue>
        <nVarDigits>4</nVarDigits>
      </VariableValue>
      <VariableValue>
        <nVarNumber>2</nVarNumber>
        <nVarValue>283.16</nVarValue>
        <nVarDigits>5</nVarDigits>
      </VariableValue>
      <PropertyValue>
        <nPropNumber>1</nPropNumber>
        <nPropValue>1065.67</nPropValue>
        <nPropDigits>6</nPropDigits>
        <CombinedUncertainty>
          <nCombUncertAssessNum>1</nCombUncertAssessNum>
          <nCombExpandUncertValue>6.17</nCombExpandUncertValue>
        </CombinedUncertainty>
      </PropertyValue>
    </NumValues>
    <NumValues>
      <VariableValue>
        <nVarNumber>1</nVarNumber>
        <nVarValue>19845</nVarValue>
        <nVarDigits>5</nVarDigits>
      </VariableValue>
      <VariableValue>
        <nVarNumber>2</nVarNumber>
        <nVarValue>283.17</nVarValue>
        <nVarDigits>5</nVarDigits>
      </VariableValue>
      <PropertyValue>
        <nPropNumber>1</nPropNumber>
        <nPropValue>1069.38</nPropValue>
        <nPropDigits>6</nPropDigits>
        <CombinedUncertainty>
          <nCombUncertAssessNum>1</nCombUncertAssessNum>
          <nCombExpandUncertValue>6.25</nCombExpandUncertValue>
        </CombinedUncertainty>
      </PropertyValue>
    </NumValues>
    <NumValues>
      <VariableValue>
        <nVarNumber>1</nVarNumber>
        <nVarValue>29987</nVarValue>
        <nVarDigits>5</nVarDigits>
      </VariableValue>
      <VariableValue>
        <nVarNumber>2</nVarNumber>
        <nVarValue>283.16</nVarValue>
        <nVarDigits>5</nVarDigits>
      </VariableValue>
      <PropertyValue>
        <nPropNumber>1</nPropNumber>
        <nPropValue>1073.08</nPropValue>
        <nPropDigits>6</nPropDigits>
        <CombinedUncertainty>
          <nCombUncertAssessNum>1</nCombUncertAssessNum>
          <nCombExpandUncertValue>6.32</nCombExpandUncertValue>
        </CombinedUncertainty>
      </PropertyValue>
    </NumValues>
    <NumValues>
      <VariableValue>
        <nVarNumber>1</nVarNumber>
        <nVarValue>39574</nVarValue>
        <nVarDigits>5</nVarDigits>
      </VariableValue>
      <VariableValue>
        <nVarNumber>2</nVarNumber>
        <nVarValue>283.16</nVarValue>
        <nVarDigits>5</nVarDigits>
      </VariableValue>
      <PropertyValue>
        <nPropNumber>1</nPropNumber>
        <nPropValue>1076.5</nPropValue>
        <nPropDigits>6</nPropDigits>
        <CombinedUncertainty>
          <nCombUncertAssessNum>1</nCombUncertAssessNum>
          <nCombExpandUncertValue>6.39</nCombExpandUncertValue>
        </CombinedUncertainty>
      </PropertyValue>
    </NumValues>
    <NumValues>
      <VariableValue>
        <nVarNumber>1</nVarNumber>
        <nVarValue>50021</nVarValue>
        <nVarDigits>5</nVarDigits>
      </VariableValue>
      <VariableValue>
        <nVarNumber>2</nVarNumber>
        <nVarValue>283.16</nVarValue>
        <nVarDigits>5</nVarDigits>
      </VariableValue>
      <PropertyValue>
        <nPropNumber>1</nPropNumber>
        <nPropValue>1080.12</nPropValue>
        <nPropDigits>6</nPropDigits>
        <CombinedUncertainty>
          <nCombUncertAssessNum>1</nCombUncertAssessNum>
          <nCombExpandUncertValue>6.48</nCombExpandUncertValue>
        </CombinedUncertainty>
      </PropertyValue>
    </NumValues>
    <NumValues>
      <VariableValue>
        <nVarNumber>1</nVarNumber>
        <nVarValue>59694</nVarValue>
        <nVarDigits>5</nVarDigits>
      </VariableValue>
      <VariableValue>
        <nVarNumber>2</nVarNumber>
        <nVarValue>283.15</nVarValue>
        <nVarDigits>5</nVarDigits>
      </VariableValue>
      <PropertyValue>
        <nPropNumber>1</nPropNumber>
        <nPropValue>1083.4</nPropValue>
        <nPropDigits>6</nPropDigits>
        <CombinedUncertainty>
          <nCombUncertAssessNum>1</nCombUncertAssessNum>
          <nCombExpandUncertValue>6.55</nCombExpandUncertValue>
        </CombinedUncertainty>
      </PropertyValue>
    </NumValues>
    <NumValues>
      <VariableValue>
        <nVarNumber>1</nVarNumber>
        <nVarValue>70000</nVarValue>
        <nVarDigits>1</nVarDigits>
      </VariableValue>
      <VariableValue>
        <nVarNumber>2</nVarNumber>
        <nVarValue>283.15</nVarValue>
        <nVarDigits>5</nVarDigits>
      </VariableValue>
      <PropertyValue>
        <nPropNumber>1</nPropNumber>
        <nPropValue>1086.8</nPropValue>
        <nPropDigits>6</nPropDigits>
        <CombinedUncertainty>
          <nCombUncertAssessNum>1</nCombUncertAssessNum>
          <nCombExpandUncertValue>6.64</nCombExpandUncertValue>
        </CombinedUncertainty>
      </PropertyValue>
    </NumValues>
    <NumValues>
      <VariableValue>
        <nVarNumber>1</nVarNumber>
        <nVarValue>79404</nVarValue>
        <nVarDigits>5</nVarDigits>
      </VariableValue>
      <VariableValue>
        <nVarNumber>2</nVarNumber>
        <nVarValue>283.15</nVarValue>
        <nVarDigits>5</nVarDigits>
      </VariableValue>
      <PropertyValue>
        <nPropNumber>1</nPropNumber>
        <nPropValue>1089.83</nPropValue>
        <nPropDigits>6</nPropDigits>
        <CombinedUncertainty>
          <nCombUncertAssessNum>1</nCombUncertAssessNum>
          <nCombExpandUncertValue>6.71</nCombExpandUncertValue>
        </CombinedUncertainty>
      </PropertyValue>
    </NumValues>
    <NumValues>
      <VariableValue>
        <nVarNumber>1</nVarNumber>
        <nVarValue>90034</nVarValue>
        <nVarDigits>5</nVarDigits>
      </VariableValue>
      <VariableValue>
        <nVarNumber>2</nVarNumber>
        <nVarValue>283.15</nVarValue>
        <nVarDigits>5</nVarDigits>
      </VariableValue>
      <PropertyValue>
        <nPropNumber>1</nPropNumber>
        <nPropValue>1093.15</nPropValue>
        <nPropDigits>6</nPropDigits>
        <CombinedUncertainty>
          <nCombUncertAssessNum>1</nCombUncertAssessNum>
          <nCombExpandUncertValue>6.8</nCombExpandUncertValue>
        </CombinedUncertainty>
      </PropertyValue>
    </NumValues>
    <NumValues>
      <VariableValue>
        <nVarNumber>1</nVarNumber>
        <nVarValue>98553</nVarValue>
        <nVarDigits>5</nVarDigits>
      </VariableValue>
      <VariableValue>
        <nVarNumber>2</nVarNumber>
        <nVarValue>283.15</nVarValue>
        <nVarDigits>5</nVarDigits>
      </VariableValue>
      <PropertyValue>
        <nPropNumber>1</nPropNumber>
        <nPropValue>1095.75</nPropValue>
        <nPropDigits>6</nPropDigits>
        <CombinedUncertainty>
          <nCombUncertAssessNum>1</nCombUncertAssessNum>
          <nCombExpandUncertValue>6.87</nCombExpandUncertValue>
        </CombinedUncertainty>
      </PropertyValue>
    </NumValues>
    <NumValues>
      <VariableValue>
        <nVarNumber>1</nVarNumber>
        <nVarValue>109979</nVarValue>
        <nVarDigits>6</nVarDigits>
      </VariableValue>
      <VariableValue>
        <nVarNumber>2</nVarNumber>
        <nVarValue>283.15</nVarValue>
        <nVarDigits>5</nVarDigits>
      </VariableValue>
      <PropertyValue>
        <nPropNumber>1</nPropNumber>
        <nPropValue>1099.13</nPropValue>
        <nPropDigits>6</nPropDigits>
        <CombinedUncertainty>
          <nCombUncertAssessNum>1</nCombUncertAssessNum>
          <nCombExpandUncertValue>6.97</nCombExpandUncertValue>
        </CombinedUncertainty>
      </PropertyValue>
    </NumValues>
    <NumValues>
      <VariableValue>
        <nVarNumber>1</nVarNumber>
        <nVarValue>120352</nVarValue>
        <nVarDigits>6</nVarDigits>
      </VariableValue>
      <VariableValue>
        <nVarNumber>2</nVarNumber>
        <nVarValue>283.15</nVarValue>
        <nVarDigits>5</nVarDigits>
      </VariableValue>
      <PropertyValue>
        <nPropNumber>1</nPropNumber>
        <nPropValue>1102.1</nPropValue>
        <nPropDigits>6</nPropDigits>
        <CombinedUncertainty>
          <nCombUncertAssessNum>1</nCombUncertAssessNum>
          <nCombExpandUncertValue>7.06</nCombExpandUncertValue>
        </CombinedUncertainty>
      </PropertyValue>
    </NumValues>
    <NumValues>
      <VariableValue>
        <nVarNumber>1</nVarNumber>
        <nVarValue>129998</nVarValue>
        <nVarDigits>6</nVarDigits>
      </VariableValue>
      <VariableValue>
        <nVarNumber>2</nVarNumber>
        <nVarValue>283.15</nVarValue>
        <nVarDigits>5</nVarDigits>
      </VariableValue>
      <PropertyValue>
        <nPropNumber>1</nPropNumber>
        <nPropValue>1104.78</nPropValue>
        <nPropDigits>6</nPropDigits>
        <CombinedUncertainty>
          <nCombUncertAssessNum>1</nCombUncertAssessNum>
          <nCombExpandUncertValue>7.15</nCombExpandUncertValue>
        </CombinedUncertainty>
      </PropertyValue>
    </NumValues>
    <NumValues>
      <VariableValue>
        <nVarNumber>1</nVarNumber>
        <nVarValue>139706</nVarValue>
        <nVarDigits>6</nVarDigits>
      </VariableValue>
      <VariableValue>
        <nVarNumber>2</nVarNumber>
        <nVarValue>283.15</nVarValue>
        <nVarDigits>5</nVarDigits>
      </VariableValue>
      <PropertyValue>
        <nPropNumber>1</nPropNumber>
        <nPropValue>1107.39</nPropValue>
        <nPropDigits>6</nPropDigits>
        <CombinedUncertainty>
          <nCombUncertAssessNum>1</nCombUncertAssessNum>
          <nCombExpandUncertValue>7.23</nCombExpandUncertValue>
        </CombinedUncertainty>
      </PropertyValue>
    </NumValues>
    <NumValues>
      <VariableValue>
        <nVarNumber>1</nVarNumber>
        <nVarValue>101</nVarValue>
        <nVarDigits>3</nVarDigits>
      </VariableValue>
      <VariableValue>
        <nVarNumber>2</nVarNumber>
        <nVarValue>293.15</nVarValue>
        <nVarDigits>5</nVarDigits>
      </VariableValue>
      <PropertyValue>
        <nPropNumber>1</nPropNumber>
        <nPropValue>1055.7</nPropValue>
        <nPropDigits>6</nPropDigits>
        <CombinedUncertainty>
          <nCombUncertAssessNum>1</nCombUncertAssessNum>
          <nCombExpandUncertValue>6.03</nCombExpandUncertValue>
        </CombinedUncertainty>
      </PropertyValue>
    </NumValues>
    <NumValues>
      <VariableValue>
        <nVarNumber>1</nVarNumber>
        <nVarValue>928</nVarValue>
        <nVarDigits>3</nVarDigits>
      </VariableValue>
      <VariableValue>
        <nVarNumber>2</nVarNumber>
        <nVarValue>293.15</nVarValue>
        <nVarDigits>5</nVarDigits>
      </VariableValue>
      <PropertyValue>
        <nPropNumber>1</nPropNumber>
        <nPropValue>1056.02</nPropValue>
        <nPropDigits>6</nPropDigits>
        <CombinedUncertainty>
          <nCombUncertAssessNum>1</nCombUncertAssessNum>
          <nCombExpandUncertValue>6.04</nCombExpandUncertValue>
        </CombinedUncertainty>
      </PropertyValue>
    </NumValues>
    <NumValues>
      <VariableValue>
        <nVarNumber>1</nVarNumber>
        <nVarValue>4731</nVarValue>
        <nVarDigits>4</nVarDigits>
      </VariableValue>
      <VariableValue>
        <nVarNumber>2</nVarNumber>
        <nVarValue>293.16</nVarValue>
        <nVarDigits>5</nVarDigits>
      </VariableValue>
      <PropertyValue>
        <nPropNumber>1</nPropNumber>
        <nPropValue>1057.51</nPropValue>
        <nPropDigits>6</nPropDigits>
        <CombinedUncertainty>
          <nCombUncertAssessNum>1</nCombUncertAssessNum>
          <nCombExpandUncertValue>6.06</nCombExpandUncertValue>
        </CombinedUncertainty>
      </PropertyValue>
    </NumValues>
    <NumValues>
      <VariableValue>
        <nVarNumber>1</nVarNumber>
        <nVarValue>10042</nVarValue>
        <nVarDigits>5</nVarDigits>
      </VariableValue>
      <VariableValue>
        <nVarNumber>2</nVarNumber>
        <nVarValue>293.15</nVarValue>
        <nVarDigits>5</nVarDigits>
      </VariableValue>
      <PropertyValue>
        <nPropNumber>1</nPropNumber>
        <nPropValue>1059.57</nPropValue>
        <nPropDigits>6</nPropDigits>
        <CombinedUncertainty>
          <nCombUncertAssessNum>1</nCombUncertAssessNum>
          <nCombExpandUncertValue>6.1</nCombExpandUncertValue>
        </CombinedUncertainty>
      </PropertyValue>
    </NumValues>
    <NumValues>
      <VariableValue>
        <nVarNumber>1</nVarNumber>
        <nVarValue>19892</nVarValue>
        <nVarDigits>5</nVarDigits>
      </VariableValue>
      <VariableValue>
        <nVarNumber>2</nVarNumber>
        <nVarValue>293.14</nVarValue>
        <nVarDigits>5</nVarDigits>
      </VariableValue>
      <PropertyValue>
        <nPropNumber>1</nPropNumber>
        <nPropValue>1063.32</nPropValue>
        <nPropDigits>6</nPropDigits>
        <CombinedUncertainty>
          <nCombUncertAssessNum>1</nCombUncertAssessNum>
          <nCombExpandUncertValue>6.17</nCombExpandUncertValue>
        </CombinedUncertainty>
      </PropertyValue>
    </NumValues>
    <NumValues>
      <VariableValue>
        <nVarNumber>1</nVarNumber>
        <nVarValue>29991</nVarValue>
        <nVarDigits>5</nVarDigits>
      </VariableValue>
      <VariableValue>
        <nVarNumber>2</nVarNumber>
        <nVarValue>293.15</nVarValue>
        <nVarDigits>5</nVarDigits>
      </VariableValue>
      <PropertyValue>
        <nPropNumber>1</nPropNumber>
        <nPropValue>1067.08</nPropValue>
        <nPropDigits>6</nPropDigits>
        <CombinedUncertainty>
          <nCombUncertAssessNum>1</nCombUncertAssessNum>
          <nCombExpandUncertValue>6.24</nCombExpandUncertValue>
        </CombinedUncertainty>
      </PropertyValue>
    </NumValues>
    <NumValues>
      <VariableValue>
        <nVarNumber>1</nVarNumber>
        <nVarValue>39318</nVarValue>
        <nVarDigits>5</nVarDigits>
      </VariableValue>
      <VariableValue>
        <nVarNumber>2</nVarNumber>
        <nVarValue>293.16</nVarValue>
        <nVarDigits>5</nVarDigits>
      </VariableValue>
      <PropertyValue>
        <nPropNumber>1</nPropNumber>
        <nPropValue>1070.48</nPropValue>
        <nPropDigits>6</nPropDigits>
        <CombinedUncertainty>
          <nCombUncertAssessNum>1</nCombUncertAssessNum>
          <nCombExpandUncertValue>6.31</nCombExpandUncertValue>
        </CombinedUncertainty>
      </PropertyValue>
    </NumValues>
    <NumValues>
      <VariableValue>
        <nVarNumber>1</nVarNumber>
        <nVarValue>50024</nVarValue>
        <nVarDigits>5</nVarDigits>
      </VariableValue>
      <VariableValue>
        <nVarNumber>2</nVarNumber>
        <nVarValue>293.15</nVarValue>
        <nVarDigits>5</nVarDigits>
      </VariableValue>
      <PropertyValue>
        <nPropNumber>1</nPropNumber>
        <nPropValue>1074.3</nPropValue>
        <nPropDigits>6</nPropDigits>
        <CombinedUncertainty>
          <nCombUncertAssessNum>1</nCombUncertAssessNum>
          <nCombExpandUncertValue>6.39</nCombExpandUncertValue>
        </CombinedUncertainty>
      </PropertyValue>
    </NumValues>
    <NumValues>
      <VariableValue>
        <nVarNumber>1</nVarNumber>
        <nVarValue>59451</nVarValue>
        <nVarDigits>5</nVarDigits>
      </VariableValue>
      <VariableValue>
        <nVarNumber>2</nVarNumber>
        <nVarValue>293.15</nVarValue>
        <nVarDigits>5</nVarDigits>
      </VariableValue>
      <PropertyValue>
        <nPropNumber>1</nPropNumber>
        <nPropValue>1077.57</nPropValue>
        <nPropDigits>6</nPropDigits>
        <CombinedUncertainty>
          <nCombUncertAssessNum>1</nCombUncertAssessNum>
          <nCombExpandUncertValue>6.47</nCombExpandUncertValue>
        </CombinedUncertainty>
      </PropertyValue>
    </NumValues>
    <NumValues>
      <VariableValue>
        <nVarNumber>1</nVarNumber>
        <nVarValue>70011</nVarValue>
        <nVarDigits>5</nVarDigits>
      </VariableValue>
      <VariableValue>
        <nVarNumber>2</nVarNumber>
        <nVarValue>293.15</nVarValue>
        <nVarDigits>5</nVarDigits>
      </VariableValue>
      <PropertyValue>
        <nPropNumber>1</nPropNumber>
        <nPropValue>1081.16</nPropValue>
        <nPropDigits>6</nPropDigits>
        <CombinedUncertainty>
          <nCombUncertAssessNum>1</nCombUncertAssessNum>
          <nCombExpandUncertValue>6.55</nCombExpandUncertValue>
        </CombinedUncertainty>
      </PropertyValue>
    </NumValues>
    <NumValues>
      <VariableValue>
        <nVarNumber>1</nVarNumber>
        <nVarValue>79858</nVarValue>
        <nVarDigits>5</nVarDigits>
      </VariableValue>
      <VariableValue>
        <nVarNumber>2</nVarNumber>
        <nVarValue>293.15</nVarValue>
        <nVarDigits>5</nVarDigits>
      </VariableValue>
      <PropertyValue>
        <nPropNumber>1</nPropNumber>
        <nPropValue>1084.42</nPropValue>
        <nPropDigits>6</nPropDigits>
        <CombinedUncertainty>
          <nCombUncertAssessNum>1</nCombUncertAssessNum>
          <nCombExpandUncertValue>6.63</nCombExpandUncertValue>
        </CombinedUncertainty>
      </PropertyValue>
    </NumValues>
    <NumValues>
      <VariableValue>
        <nVarNumber>1</nVarNumber>
        <nVarValue>89975</nVarValue>
        <nVarDigits>5</nVarDigits>
      </VariableValue>
      <VariableValue>
        <nVarNumber>2</nVarNumber>
        <nVarValue>293.14</nVarValue>
        <nVarDigits>5</nVarDigits>
      </VariableValue>
      <PropertyValue>
        <nPropNumber>1</nPropNumber>
        <nPropValue>1087.68</nPropValue>
        <nPropDigits>6</nPropDigits>
        <CombinedUncertainty>
          <nCombUncertAssessNum>1</nCombUncertAssessNum>
          <nCombExpandUncertValue>6.72</nCombExpandUncertValue>
        </CombinedUncertainty>
      </PropertyValue>
    </NumValues>
    <NumValues>
      <VariableValue>
        <nVarNumber>1</nVarNumber>
        <nVarValue>99228</nVarValue>
        <nVarDigits>5</nVarDigits>
      </VariableValue>
      <VariableValue>
        <nVarNumber>2</nVarNumber>
        <nVarValue>293.13</nVarValue>
        <nVarDigits>5</nVarDigits>
      </VariableValue>
      <PropertyValue>
        <nPropNumber>1</nPropNumber>
        <nPropValue>1090.59</nPropValue>
        <nPropDigits>6</nPropDigits>
        <CombinedUncertainty>
          <nCombUncertAssessNum>1</nCombUncertAssessNum>
          <nCombExpandUncertValue>6.79</nCombExpandUncertValue>
        </CombinedUncertainty>
      </PropertyValue>
    </NumValues>
    <NumValues>
      <VariableValue>
        <nVarNumber>1</nVarNumber>
        <nVarValue>110000</nVarValue>
        <nVarDigits>2</nVarDigits>
      </VariableValue>
      <VariableValue>
        <nVarNumber>2</nVarNumber>
        <nVarValue>293.13</nVarValue>
        <nVarDigits>5</nVarDigits>
      </VariableValue>
      <PropertyValue>
        <nPropNumber>1</nPropNumber>
        <nPropValue>1093.89</nPropValue>
        <nPropDigits>6</nPropDigits>
        <CombinedUncertainty>
          <nCombUncertAssessNum>1</nCombUncertAssessNum>
          <nCombExpandUncertValue>6.89</nCombExpandUncertValue>
        </CombinedUncertainty>
      </PropertyValue>
    </NumValues>
    <NumValues>
      <VariableValue>
        <nVarNumber>1</nVarNumber>
        <nVarValue>120552</nVarValue>
        <nVarDigits>6</nVarDigits>
      </VariableValue>
      <VariableValue>
        <nVarNumber>2</nVarNumber>
        <nVarValue>293.13</nVarValue>
        <nVarDigits>5</nVarDigits>
      </VariableValue>
      <PropertyValue>
        <nPropNumber>1</nPropNumber>
        <nPropValue>1097.03</nPropValue>
        <nPropDigits>6</nPropDigits>
        <CombinedUncertainty>
          <nCombUncertAssessNum>1</nCombUncertAssessNum>
          <nCombExpandUncertValue>6.98</nCombExpandUncertValue>
        </CombinedUncertainty>
      </PropertyValue>
    </NumValues>
    <NumValues>
      <VariableValue>
        <nVarNumber>1</nVarNumber>
        <nVarValue>130029</nVarValue>
        <nVarDigits>6</nVarDigits>
      </VariableValue>
      <VariableValue>
        <nVarNumber>2</nVarNumber>
        <nVarValue>293.13</nVarValue>
        <nVarDigits>5</nVarDigits>
      </VariableValue>
      <PropertyValue>
        <nPropNumber>1</nPropNumber>
        <nPropValue>1099.77</nPropValue>
        <nPropDigits>6</nPropDigits>
        <CombinedUncertainty>
          <nCombUncertAssessNum>1</nCombUncertAssessNum>
          <nCombExpandUncertValue>7.06</nCombExpandUncertValue>
        </CombinedUncertainty>
      </PropertyValue>
    </NumValues>
    <NumValues>
      <VariableValue>
        <nVarNumber>1</nVarNumber>
